Repository: puneethkanike09/WeldDoc

# WeldDoc

Welder qualification document management system for **EN ISO 9606-1:2017**. WeldDoc digitises the full welder performance qualification (WPQ) lifecycle: welder registry with QR codes, an auto range-of-approval engine, certificate & ID-card generation, batch qualification reports, expiry/continuity tracking with email alerts, a master list, and a public QR-scannable auditor verification page.

## Tech stack

- **Next.js 16.2.9** (App Router, React Server Components, Server Actions + Route Handlers)
- **Supabase** — PostgreSQL, Auth (Welding Engineer login), Storage (photos, NDT PDFs, signatures, stamps)
- **TanStack Query** — client-side data cache
- **@react-pdf/renderer** — certificate / ID-card / report PDFs inside route handlers
- **qrcode** — server-side QR generation
- **Resend** — expiry alert emails
- **Tailwind CSS v4** with the WeldDoc brand system (Space Grotesk + Inter)
- **Recharts** — dashboard pie charts

## First run checklist

1. Sign up an engineer account.
2. In **Settings**, set the org name, report prefix, alert recipients and add at least one *manufacturer* and one *examining body* signatory.
3. Add a welder (a UID + QR token are generated automatically).
4. Run the 4-step **Qualify** workflow, or create a batch **Test report**.
5. Download the certificate / ID card / report sheet PDFs, and scan the QR to open the public verification page.

## Linting

Next 16 removed `next lint`; run ESLint directly:

```bash
npx eslint .
```

## Project structure

```
src/
  app/
    (marketing)/        Public landing / marketing site
    (auth)/             Login
    (app)/              Authenticated app (dashboard, welders, reports, master list, settings)
    verify/[token]/     Public QR auditor verification page (QR encodes the welder's qr_token)
    api/                Route handlers (PDF, QR, cron)
  components/           Shared UI + feature components
  lib/
    range-engine/       ISO 9606-1 range-of-approval rules engine
    supabase/           Supabase clients (browser, server, admin)
  types/                Shared domain types
supabase/
  migrations/           SQL schema + RLS
```

## Scope

MVP covers **ISO 9606-1 only**. The `standard` column is kept as an enum so ASME IX and AWS D1.1 can be added later without a migration rewrite. Single-tenant for now, but the schema is organization-scoped to allow multi-tenant SaaS later.

File: scripts/aws-period.txt
be responsible for the qualification 
of welders, welding operators and tack welders, whether the qualification is conducted by the manufacturer, Contractor, 
or an independent testing agency.
6.2.3  Period of Effectiveness
6.2.3.1  Welders and Welding Operators. The welder’s or welding operator’s qualification as specified in this 
code shall be considered as remaining in effect indefinitely unless:
(1)	 the welder is not engaged in a given process of welding for which the welder or welding operator is qualified for 
a period exceeding six months, or
(2)	 there is some specific reason to question a welder’s or welding operator’s ability (see 6.25.1).
6.2.3.2  Tack Welders. A tack welder who passes the test described in Part C or those tests required for welder 
qualification shall be considered eligible to perform tack welding indefinitely in the positions and with the process for 
which the tack welder is qualified unless there is some specific reason to question the tack welder’s ability (see 6.25.2).
6.3  Common Requirements for WPS and Welding Personnel Performance 
Qualification
6.3.1  Qualification to Earlier Editions. Qualifications performed to and having met the requirements of earlier 
editions of AWS D1.1 or AWS D1.0 or AWS D2.0 while those editions were in effect are valid and may be used. The use 
of earlier editions shall be prohibited for new qualifications in lieu of the current editions, unless the specific early edition 
is specified in the contract documents.
6.3.2  Aging. When allowed by the filler metal specification applicable to weld metal being tested, fully welded 
qualification test specimens may be aged at 200 °F to 220 °F [95 °C to 105 °C] for 48 ± 2 hours.
6.3.3  Records. Records of the test results shall be kept by the manufacturer or Contractor and shall be made available 
to those authorized to examine them.
6.3.4  Positions of Welds. All welds shall be classified as flat (F), horizontal (H), vertical (V), or overhead (OH), in 
conformance with the definitions shown in Figure 6.1, Figure 6.2, and 10.11.1.
Test assembly positions are shown in:
(1)	 Figure 6.3 (groove welds in plate)
(2)	 Figure 6.4 (fillet welds on plate)
Part B
Welding Procedure Specification (WPS) Qualification
6.4  Production Welding Positions Qualified
The production welding positions qualified by a plate test shall conform to the requirements of Clause 6 and Table 6.1. 
The production welding positions qualified by a tubular test shall conform to the requirements of Clause 10 and 
Table 10.8.
6.5  Type of Qualification Tests
The type and number of qualification tests required to qualify a WPS for a given thickness, diameter, or both, shall con­
form to Table 6.2 (CJP), Table 6.3 (PJP) or Table 6.4 (fillet). Details on the individual NDT and mechanical test require­
ments are found in the following subclauses:
AWS D1.1/D1.1M:2025	
PARTS A & B
CLAUSE 6. QUALIFICATION
Copy
 
 
 
 
Provid
